Repository: guannant/Auto-weighter

# 🤖 An LLM-Agentic Workflow for Multi-Objective Optimization  
**From Toy Image Reconstruction to Cu–Mg CALPHAD Assessment**

---

## 🌐 Overview

This repository provides the code implementation for our paper:

**“An LLM-Agentic Workflow for Multi-Objective Optimization: From Toy Image Reconstruction to Cu–Mg CALPHAD Assessment.”**

We introduce **Auto-Weighter**, a novel hybrid optimization system that integrates large language model (LLM) agents into a multi-objective evolutionary algorithm. The method significantly improves the quality and efficiency of continuous optimization, particularly in data-scarce, high-dimensional domains.

---

## 🚀 Key Features

- **LLM-Embedded Optimization**  
  GPT-driven agents participate directly in the optimization loop to intelligently modify parameters and control diversity.

- **Outperforms Human Experts**  
  Achieves superior results compared to expert-designed dataset weighting in a 22-objective CALPHAD task.


- **Two Intelligent Agents**  
  - `Repair Agent`: Proposes edits or ε-threshold changes based on population statistics.
  - `Diversity Agent`: Actively prevents early collapse by perturbing over-converged parameters.

---

File: examples/CALPHAD/input-data_entropyIncl/zpf/bagnoud1978-twophase.json
{ 
  "components": ["CU", "MG"],
    "phases": ["CUMG2", "FCC_A1", "LAVES_C15", "LIQUID"],
  "conditions": {
      "P": 101325,
      "T": [985.15564,
            916.8051,
            865.0073,
            810.6847,
            775.61176,
            674.095,
            574.1246,
            985.2447,
            913.24316,
            865.56213,
            811.0176,
            774.3126,
            674.9051,
            574.9803]
  },
  "broadcast_conditions": false,
  "output": "ZPF",
  "values":   [
               [["LAVES_C15", ["MG"], [0.31592]], ["FCC_A1", ["MG"], [null]]],
               [["LAVES_C15", ["MG"], [0.31756]], ["FCC_A1", ["MG"], [null]]],
               [["LAVES_C15", ["MG"], [0.31922]], ["FCC_A1", ["MG"], [null]]],
               [["LAVES_C15", ["MG"], [0.32179]], ["FCC_A1", ["MG"], [null]]],
               [["LAVES_C15", ["MG"], [0.32567]], ["FCC_A1", ["MG"], [null]]],
               [["LAVES_C15", ["MG"], [0.32651]], ["FCC_A1", ["MG"], [null]]],
               [["LAVES_C15", ["MG"], [0.32637]], ["FCC_A1", ["MG"], [null]]],
               [["LAVES_C15", ["MG"], [0.33789]], ["LIQUID", ["MG"], [null]]],
               [["LAVES_C15", ["MG"], [0.34683]], ["LIQUID", ["MG"], [null]]],
               [["LAVES_C15", ["MG"], [0.34717]], ["LIQUID", ["MG"], [null]]],
               [["LAVES_C15", ["MG"], [0.33857]], ["CUMG2", ["MG"], [null]]],
               [["LAVES_C15", ["MG"], [0.33816]], ["CUMG2", ["MG"], [null]]],
               [["LAVES_C15", ["MG"], [0.33691]], ["CUMG2", ["MG"], [null]]],
               [["LAVES_C15", ["MG"], [0.33716]], ["CUMG2", ["MG"], [null]]]
              ],
    "reference": "Bagnoud (1978)",
    "bibtex": "bagnoud1978",
    "comment": "solubility lines from Fig 3",
    "weight": 10.0
}

File: examples/CALPHAD/input-data_entropyIncl/zpf/jones1931-solubility.json
{   
    "components": ["CU", "MG"],
    "phases": ["FCC_A1"],
    "conditions": {
	"P": 101325,
	"T": [
        1173.15, 1173.15,
        1088.15, 1088.15,
        1088.15, 1088.15, 1088.15,
        973.15, 973.15, 973.15,
        873.15, 873.15, 873.15, 873.15,
        873.15, 873.15, 873.15, 873.15,
        773.15, 773.15, 773.15,
        773.15, 773.15
    ]
    },
    "broadcast_conditions": false,
    "output": "ZPF",
    "values":   [
        [["FCC_A1", ["MG"], [0.03105]]], [["FCC_A1", ["MG"], [0.02737]]],
        [["FCC_A1", ["MG"], [0.03339]]], [["FCC_A1", ["MG"], [0.04437]]],
        [["FCC_A1", ["MG"], [0.02737]]], [["FCC_A1", ["MG"], [0.03105]]], [["FCC_A1", ["MG"], [0.03664]]],
        [["FCC_A1", ["MG"], [0.05016]]], [["FCC_A1", ["MG"], [0.05989]]], [["FCC_A1", ["MG"], [0.06326]]],
        [["FCC_A1", ["MG"], [0.03105]]], [["FCC_A1", ["MG"], [0.03664]]], [["FCC_A1", ["MG"], [0.04605]]], [["FCC_A1", ["MG"], [0.05259]]],
        [["FCC_A1", ["MG"], [0.03105]]], [["FCC_A1", ["MG"], [0.03664]]], [["FCC_A1", ["MG"], [0.04605]]], [["FCC_A1", ["MG"], [0.05303]]],
        [["FCC_A1", ["MG"], [0.03339]]], [["FCC_A1", ["MG"], [0.04745]]], [["FCC_A1", ["MG"], [0.05303]]],
        [["FCC_A1", ["MG"], [0.05303]]], [["FCC_A1", ["MG"], [0.05756]]]
    ],
    "reference": "Jones (1931)",
    "bibtex": "jones1931",
    "comment": "Single phase data from Table 5, as represented in Figure A. Multi-phase estimates in another file."
}
